Repository: anonimpo/rki_silica

# pH-Conditioned Silica Crystallization: ReaxFF + LAMMPS + PLUMED Workspace

Workspace ini disiapkan untuk mengembangkan riset lanjutan dari hasil skripsi tentang variasi pH sintesis silika sekam padi, lalu diuji dengan dinamika molekular reaktif. Paket ini memuat struktur awal, input LAMMPS berurutan, template PLUMED, skrip analisis XRD-Debye, skrip metrik struktur, dan daftar gambar untuk pembahasan.

## 1. Struktur direktori

```text
ph_silica_reaxff_md_project/
├── potentials/                     # ffield.reax.SiOH dari file yang Anda unggah
├── structures/                      # prekursor pH 6,0–8,0 untuk N=192 dan N=1536
├── lammps/                          # input LAMMPS Stage 01–05
├── plumed/
│   ├── stock_localq6/               # PLUMED Local-Q6 fallback, stock PLUMED + crystallization module
│   └── custom_xrd_template/         # template XRD/Debye CV ala Niu; perlu custom action
├── scripts/                         # generator, runner, post-processing
├── outputs/thesis_reference_plots/   # plot dari Tabel 4.1 skripsi
├── docs/                            # catatan model, urutan definisi, dan daftar gambar
├── runs/                            # output LAMMPS akan masuk ke sini
└── analysis/                        # output post-processing akan masuk ke sini
```

## 2. Batasan penting model pH

Force field `ffield.reax.SiOH` hanya memuat H/O/Si. Karena itu, workspace ini belum memodelkan HCl, NaOH, Na⁺, atau Cl⁻ secara eksplisit. pH direpresentasikan sebagai **kondisi prekursor terhidrasi/terdefek**: pH 7,0 diberi defek/hidrasi awal terendah, sedangkan pH 6,0 dan 8,0 lebih tinggi. Rancangan ini selaras dengan tren skripsi bahwa pH 7 menghasilkan kristalit terbesar dan FWHM terendah setelah kalsinasi.

Untuk asam-basa eksplisit, diperlukan force field tambahan yang tervalidasi untuk ion terkait, atau protokol hidronium/hidroksida yang menjaga netralitas total sistem.

## 3. Cek lingkungan

```bash
cd ph_silica_reaxff_md_project
LMP=lmp ./scripts/00_check_environment.sh
```

Minimal diperlukan:

- LAMMPS dengan paket/fungsi `REAXFF` dan `fix qeq/reaxff`.
- Untuk Stage 05: LAMMPS terhubung dengan PLUMED dan PLUMED memiliki module yang sesuai.
- Python 3 dengan `numpy`, `pandas`, dan `matplotlib`.

## 4. Membuat ulang struktur awal

Struktur sudah disertakan. Untuk membuat ulang:

```bash
python3 scripts/01_make_ph_precursors.py --base-atoms 1536
```

Untuk uji cepat:

```bash
python3 scripts/01_make_ph_precursors.py --base-atoms 192 --scale-box 1.20
```

## 5. Menjalankan pipeline baseline

Uji cepat tanpa menjalankan LAMMPS:

```bash
DRYRUN=1 LMP=lmp ./scripts/03_run_all_ph.sh 192
```

Run satu pH (contoh ukuran kecil untuk uji cepat):

```bash
LMP=lmp ./scripts/02_run_one_pipeline.sh pH7p0 192
```

Run satu pH dengan ukuran produksi:

```bash
LMP=lmp ./scripts/02_run_one_pipeline.sh pH7p0 1536
```

Run semua pH secara berurutan:

```bash
LMP=lmp ./scripts/03_run_all_ph.sh 1536
```

Perintah ini sekarang meneruskan `phlabel` dan `baseatoms` ke input LAMMPS melalui `-var`, sehingga file `lammps/in.*` tidak lagi mendeklarasikan ulang variabel tersebut.

Untuk produksi ilmiah, naikkan jumlah step:

```bash
LMP=lmp \
N_EQ=200000 N_HEAT=400000 N_HOLD=800000 N_PROD=2000000 \
./scripts/03_run_all_ph.sh 1536
```

Dengan timestep 0,25 fs, 2.000.000 step = 500 ps.

## 6. Urutan stage LAMMPS

| Stage | File input | Tujuan |
|---:|---|---|
| 01 | `lammps/in.01_minimize_precursor` | minimisasi energi awal |
| 02 | `lammps/in.02_equilibrate_300K` | ekuilibrasi 300 K |
| 03 | `lammps/in.03_calcination_1173K` | analog kalsinasi 900 °C/1173 K |
| 04 | `lammps/in.04_highT_unbiased_reaxff` | trajektori suhu tinggi tanpa bias untuk screening kristalisasi dan rentang CV |
| 05 | `lammps/in.05_wtmetad_plumed` | WTMetaD opsional dengan PLUMED |

Semua input memakai urutan ReaxFF yang sama: `read_data` → `pair_style reaxff` → `pair_coeff * * ... Si O H` → `fix qeq/reaxff` → integrator/PLUMED → `run`.

## 7. PLUMED: dua opsi

### Opsi A — Stock Local-Q6 fallback

File tersedia di:

```text
plumed/stock_localq6/plumed_localq6_pH7p0_N1536.dat
```

Ini dapat dipakai untuk eksplorasi awal jika PLUMED dibangun dengan `crystallization` module. CV ini bukan CV XRD Niu, tetapi berguna untuk memantau peningkatan order pada sublattice Si.

Menjalankan Stage 05:

```bash
LMP=lmp RUN_META=1 ./scripts/02_run_one_pipeline.sh pH7p0 1536
```

### Opsi B — Niu-style XRD/Debye WTMetaD

Template ada di:

```text
plumed/custom_xrd_template/plumed_xrd_wtmetad_NEEDS_CUSTOM_DEBYE_ACTION.dat
```

Ini memerlukan custom PLUMED action `DEBYE_STRUCTURE_FACTOR` atau action ekuivalen. Jangan menjalankan file ini sebelum custom action benar-benar terkompilasi dan keyword-nya cocok dengan versi PLUMED yang dipakai.

## 8. Post-processing

Setelah Stage 03 selesai:

```bash
./scripts/07_postprocess_all.sh 1536 03_calcination_1173K calcined_1173K.data
```

Output utama:

```text
outputs/03_calcination_1173K_N1536/fig_md_xrd_overlay_vs_pH.png

File: outputs/thesis_reference_plots/thesis_xrd_reference_table.csv
pH,Ik_over_It,FWHM_cristobalite,size_cristobalite_nm,FWHM_tridymite,size_tridymite_nm
6.000000000000000000e+00,6.390000000000000124e-01,3.957999999999999852e-01,3.400000000000000000e+01,3.128000000000000225e-01,4.800000000000000000e+01
6.500000000000000000e+00,8.339999999999999636e-01,3.684000000000000052e-01,3.800000000000000000e+01,3.345000000000000195e-01,4.400000000000000000e+01
7.000000000000000000e+00,9.090000000000000302e-01,3.348999999999999755e-01,4.600000000000000000e+01,2.802999999999999936e-01,5.900000000000000000e+01
7.500000000000000000e+00,6.560000000000000275e-01,4.136000000000000232e-01,4.100000000000000000e+01,3.618000000000000105e-01,5.800000000000000000e+01
8.000000000000000000e+00,7.069999999999999618e-01,4.131000000000000227e-01,3.600000000000000000e+01,3.669000000000000039e-01,5.200000000000000000e+01
